Repository: AlicePagano/APL-Project-Superconductor-Critical-Temperature

# Advanced Physics Laboratory (a.y. 2020/2021)

##  Measurement of the critical temperature of a superconductor via resistance measurements

Superconductivity is a phenomenon occurring in certain materials that display exactly zero electrical resistance and expulsion of magnetic fields when cooled below a charac- teristic critical temperature Tc. It is a macroscopic quantum phenomenon whose special physical properties have attracted the attention of many physicists and electric engineers since its discovery by Onnes in 1911. In this Report, we discuss the realization of an experimental apparatus for the estimation of the critical temperature of an unknown ceramic cuprate superconductor sample by measuring the drop in electrical resistance.

### Folder Organization

This project is organized in multiple directories as:

* Analysis: this folder contains the jupyter notebook for performing the analysis and the data

* Utils: this folder contains useful pdf and tables for performing the analysis and build the experimental setup

* Paper: this folder contains the latex report

* Experimental Notes: notes taken for preparing the experimental setup

File: Analysis/Data/cooling_new.dat
# V0=6V p=1.2x10^{-4} Rfili=6.5
# Guad=x2 Vponte=5.65 (da misurare) FS multimetro 6mV
# Raffreddamento
# Ndata(s)	Tdito (K)	Rv (Ω)	Vout (mV)
1877	153.75	54	342
1929	150.854	53	345
1977	147.958	52	350
2027	144.483	51	353
2088	139.85	50	356
2110	138.402	49	359
2150	134.058	48	362
2187	131.162	47	365
2222	127.687	46	369
2260	123.633	45	372
2296	121.316	44	373
2335	117.262	43	377
2370	114.076	42	380
2392	112.339	41.5	381
2412	110.601	41	383
2433	108.285	40.5	384
2448	106.387	40	385
2468	105.678	39.5	388
2488	104.52	39	389
2510	103.651	38.5	390
2529	102.493	38	392
2551	99.5968	37.5	392
2570	97.281	37	393
2586	94.9634	36.5	395
2603	93.805	36	396
2623	91.198	35.5	396
2638	90.04	35	397
2656	88.5924	34.5	396
2673	87.144	34	395
2690	85.69	33.5	392
2710	83.959	33	387
2720		32.5	381
2735	81.35	32	378
2753	79.904	31.5	372
2770	78.162	31	373
2790	76	30.5	375
2805	74.6922	30	377
2828	73.53	29.5	378
2850	71	29	380
2870	68.9	28	382
2910	66.0045	27	388
2950	63.39	26	390
2995	61.08	25	394
3052	57.896	24	398
3106	55.87	23	402
3165	53.552	22	406

File: Analysis/Data/rel_t_co.dat
# V0=6V p=1.2x10^{-4} Rfili=6.5
# Guad=x3.98 Vponte=6.2Vpp FS multimetro 6mV
# Raffreddamento
# Tcf Rv
251.052	91
248.156	90
245.839	89
242.493	88
240.916	87
238.6	86
235.993	85
233.097	84
231.36	83
229.043	82
226.147	81
223.831	80
221.224	79
218.908	78
215.722	77
213.695	76
211.378	75
209.062	74
206.745	73
204.428	72
201.532	71
199.215	70
196.899	69
194.582	68
192.265	67
189.659	66
187.632	65
184.157	64
181.84	63
178.365	62
174.311	61
171.415	60
168.809	59
165.623	58
163.017	57
160.121	56
156.641	55
153.75	54
150.854	53
147.958	52
144.483	51
139.85	50
138.402	49
134.058	48
131.162	47
127.687	46
123.633	45
121.316	44
117.262	43
114.076	42
112.339	41.5
110.601	41
108.285	40.5
106.387	40
105.678	39.5
104.52	39
103.651	38.5
102.493	38
99.5968	37.5
97.281	37
94.9634	36.5
93.805	36
91.198	35.5
90.04	35
88.5924	34.5
87.144	34
85.69	33.5
83.959	33
81.35	32
79.904	31.5
78.162	31
76	30.5
74.6922	30
73.53	29.5
71	29
68.9	28
66.0045	27
63.39	26
61.08	25
57.896	24
55.87	23
53.552	22
