Repository: AlicePagano/APL-Project-Superconductor-Critical-Temperature

# Advanced Physics Laboratory (a.y. 2020/2021)

##  Measurement of the critical temperature of a superconductor via resistance measurements

Superconductivity is a phenomenon occurring in certain materials that display exactly zero electrical resistance and expulsion of magnetic fields when cooled below a charac- teristic critical temperature Tc. It is a macroscopic quantum phenomenon whose special physical properties have attracted the attention of many physicists and electric engineers since its discovery by Onnes in 1911. In this Report, we discuss the realization of an experimental apparatus for the estimation of the critical temperature of an unknown ceramic cuprate superconductor sample by measuring the drop in electrical resistance.

### Folder Organization

This project is organized in multiple directories as:

* Analysis: this folder contains the jupyter notebook for performing the analysis and the data

* Utils: this folder contains useful pdf and tables for performing the analysis and build the experimental setup

* Paper: this folder contains the latex report

* Experimental Notes: notes taken for preparing the experimental setup

File: Analysis/Data/cooling.dat
# V0=6V p=1.2x10^{-4} Rfili=6.5
# Guad=x2 Vponte=5.65 (da misurare) FS multimetro 6mV
# Raffreddamento
# Ndata(s)	Tdito (K)	Rv (Ω)	Vout (mV)
30	251.052	91	166
85	248.156	90	172
130	245.839	89	177
170	242.493	88	182
209	240.916	87	187
250	238.6	86	191
300	235.993	85	197
345	233.097	84	202
390	231.36	83	209
440	229.043	82	213
482	226.147	81	218
539	223.831	80	223
577	221.224	79	229
629	218.908	78	233
680	215.722	77	239
729	213.695	76	244
777	211.378	75	248
829	209.062	74	253
880	206.745	73	258
930	204.428	72	265
980	201.532	71	268
1030	199.215	70	273
1077	196.899	69	278
1130	194.582	68	282
1175	192.265	67	287
1128	189.659	66	290
1276	187.632	65	295
1337	184.157	64	299
1384	181.84	63	303
1440	178.365	62	308
1496	174.311	61	312
1548	171.415	60	317
1600	168.809	59	321
1661	165.623	58	325
1710	163.017	57	329
1766	160.121	56	334
1821	156.641	55	338
1877	153.75	54	342
1929	150.854	53	345
1977	147.958	52	350
2027	144.483	51	353
2088	139.85	50	356
2110	138.402	49	359
2150	134.058	48	362
2187	131.162	47	365
2222	127.687	46	369
2260	123.633	45	372
2296	121.316	44	373
2335	117.262	43	377
2370	114.076	42	380
2392	112.339	41.5	381
2412	110.601	41	383
2433	108.285	40.5	384
2448	106.387	40	385
2468	105.678	39.5	388
2488	104.52	39	389
2510	103.651	38.5	390
2529	102.493	38	392
2551	99.5968	37.5	392
2570	97.281	37	393
2586	94.9634	36.5	395
2603	93.805	36	396
2623	91.198	35.5	396
2638	90.04	35	397
2656	88.5924	34.5	396
2673	87.144	34	395
2690	85.69	33.5	392
2710	83.959	33	387
2720		32.5	381
2735	81.35	32	378
2753	79.904	31.5	372
2770	78.162	31	373
2790	76	30.5	375
2805	74.6922	30	377
2828	73.53	29.5	378
2850	71	29	380
2870	68.9	28	382
2910	66.0045	27	388
2950	63.39	26	390
2995	61.08	25	394
3052	57.896	24	398
3106	55.87	23	402
3165	53.552	22	406

File: Analysis/Data/cooling_offset.dat
# V0=6V p=1.2x10^{-4} Rfili=6.5
# Guad=x2 Vponte=5.65 (da misurare) FS multimetro 6mV
# Riscaldamento
# Ndata(s)	Tdito (K)	Rv (Ω)	Vout (mV)
22	129.425	48	319
121	124.739	47	325
220	121.026	46	332
305	116.393	45	338
392	112.918	44	343
466	108.574	43	348
540	105.099	42	354
574	103.072	41.5	356
616	101.334	41	360
658	99.0177	40.5	362
689	97.5697	40	364
724	96.7009	39.5	366
765	94.6738	39	368
793	93.805	38.5	371
829	92.0675	38	374
865	90.6196	37.5	376
890	90.0404	37	377
930	88.5924	36.5	378
965	87.7237	36	381
1008	85.2757	35.5	383
1036	84.5382	35	386
1075	83.95	34.5	387
1109	81.061	34	388
1145	79.325	33.5	388
1165	77.089	33	389
1212	74.69	32.5	390
1227	72.665	32	390
1265	70.0567	31.5	392
1298	68.3212	31	393
1319	66.0045	30.5	394
1357	65.8461	30	396
1370	63.39	29.5	397
1395	62.254	29	399
1460	59.056	28	401
1515	57.896	27	407
1570	56.7373	26	409

File: Analysis/Data/equilibrium_cooling.dat
# V0=6V p=1.2x10^{-4} Rfili=6.5
# Guad=x3.98 Vponte=6.2Vpp FS multimetro 6mV
# Raffreddamento
# Rv Vout Voff
25.0	630.0	630.0
30.0	620.0	620.0
32.2	627	627
32.6	629.5	629.5
32.7	638.3	637.8
32.8	632.5	631.4
33	639.7	637.4
33.2	638.2	634.1
33.4	644.8	636.6
33.6	650.1	638.5
33.8	650.9	636.6
34	647.8	630.6
34.5	649.1	626.6
35	652.9	626.4
36	655	625
37.2	656.2	623.5
38	645.3	611.6
43.6	656.3	617.8
48.6	639.6	598.8
56.4	615	570
60	595.6	549

File: Analysis/Data/heating.dat
# V0=6V p=1.2x10^{-4} Rfili=6.5
# Guad=x2 Vponte=5.65 (da misurare) FS multimetro 6mV
# Riscaldamento
# Ndata(s)	Tdito (K)	Rv (Ω)	Vout (mV)
185	76.71	22	424
290	82.511	23	424
380	86.54	24	423
464	90.33	25	421
550	92.2259	26	419
635	96.411	27	416
735	99.0177	28	413
830	102.203	29	409
880	103.361	29.5	407
915	104.809	30	405
955	105.678	30.5	403
1010	107.416	31	401
1059	108.864	31.5	399
1099		31.7	399.7
1111	110.022	32	400
1150	111.47	32.5	406
1215	112.628	33	411
1247	113.787	33.5	413
1300	115.235	34	415
1353	116.683	34.5	415
1420	118.42	35	414
1510	120.737	36	411
1610	122.74	37	408
1710	125.66	38	403
1825	128.556	39	400
1929	130.872	40	395
2058	133.758	41	390
2148	136.085	42	387
2361	140.718	44	378
2498	144.194	45	374

File: Analysis/Data/heating_offset.dat
# V0=6V p=1.2x10^{-4} Rfili=6.5
# Guad=x2 Vponte=5.65 (da misurare) FS multimetro 6mV
# Raffreddamento offset
# Ndata(s)	Tdito (K)	Rv (Ω)	Vout (mV)
10	88.882	26	419
118	93.228	27	419
222	97.5697	28	417
318	100.466	29	414
370	102.203	29.5	412
420	103.651	30	410
478	105.389	30.5	409
511	106.267	31	407
568	107.995	31.5	405
612	108.6	32	403
664	110.601	32.5	401
722	112.049	33	399
775	113.497	33.5	397
830	114.945	34	395
877	116.393	34.5	393
935	117.37	35	389
1025	120.158	36	384
1130	122.474	37	379
1242	125.37	38	373
1354	128.556	39	368
1455	130.583	40	364

File: Analysis/Data/rel_t_he.dat
# V0=6V p=1.2x10^{-4} Rfili=6.5
# Guad=x3.98 Vponte=6.2Vpp FS multimetro 6mV
# Riscaldamento
# Tcf Rv
76.71	22
82.511	23
86.54	24
90.33	25
92.2259	26
96.411	27
99.0177	28
102.203	29
103.361	29.5
104.809	30
105.678	30.5
107.416	31
108.864	31.5
110.022	32
111.47	32.5
112.628	33
113.787	33.5
115.235	34
116.683	34.5
118.42	35
120.737	36
122.74	37
125.66	38
128.556	39
130.872	40
133.758	41
136.085	42
140.718	44
144.194	45
143.904	46
